Repository: sblanky/total_adsorption

Simple module for calculating total adsorption from an excess adsorption isotherm.

Not yet installable.

Relies on [pyGAPS](https://github.com/pauliacomi/pyGAPS/) for isotherm import and modelling, as well as [CoolProp](http://www.coolprop.org/coolprop/wrappers/Python/index.html) for density calculations. Files must be in [`.aif` format](https://raw2aif.adsorptioninformationformat.com/) in order to be parsed, with the adsorbate and experimental temperatures defined. Pore volume must also be known (e.g. via nitrogen porosimetry).

### Basic use

```py
import pygaps.parsing as pgp # to parse isotherms
from total_adsorption import total_adsorption

# import isotherm
isotherm = pgp.isotherm_from_aif('/path/to/file.aif')

# calculate total adsorption, using the correct pore volume
total_isotherm = total_adsorption(isotherm, 1.00)
```

The total isotherm exists as a pyGAPS point isotherm. Thus it can be exported;

```py
total_isotherm.to_csv('/path/to/csv.csv')
total_isotherm.to_aif('path/to/aif.aif')
```

Or plotted with the convenient pyGAPS graphing module;

```py
import pygaps.graphing as pgg
import matplotlib.pyplt as plt # may be necessary on some systems
pgg.plot_iso([isotherm, total_isotherm])
plt.show()
```

File: example.aif
data_data_
_exptl_operator 'Nawaf'
_exptl_instrument 'Xemis'
_exptl_adsorptive CH4
_exptl_temperature 298
_sample_id 'HTb300-4800'
_sample_material_id 'HTb300-4800'
_units_temperature K
_units_pressure mbar
_units_mass g
_units_loading 'mmol/g'

loop_
_adsorp_pressure
_adsorp_amount
2.25	.00
98.06	.13
149.38	.20
202.55	.26
264.36	.34
308.49	.40
662.76	.77
478.24	.59
480.80	.60
801.39	.90
785.69	.88
1109.57	1.17
1291.33	1.32
1306.87	1.33
1868.59	1.74
2123.24	1.91
2631.24	2.22
2954.81	2.41
2963.70	2.42
3687.83	2.80
4123.94	3.01
4806.81	3.32
5188.07	3.49
5212.39	3.50
6040.26	3.83
7038.52	4.19
8040.54	4.52
9041.99	4.82
10035.33	5.09
11038.01	5.35
12033.83	5.59
14035.46	6.02
15529.30	6.31
17026.87	6.58
19028.25	6.90
20030.69	7.05
22022.61	7.32
25015.87	7.69
27016.23	7.91
30016.96	8.21
33010.43	8.47
35009.19	8.63
37004.90	8.79
39996.44	8.99
44983.52	9.29
49982.12	9.54
54978.46	9.76
59974.76	9.95
64967.18	10.09
69959.86	10.22
79942.27	10.40
89922.26	10.50
99896.16	10.55
